Repository: Nicefree19/kcsc-gpt-api

# 한국 건설표준 GPT API 배포 가이드

## 🎯 개요
한국 건설표준(KDS/KCS/EXCS) 5,233개 문서를 활용한 GPT API를 Render.com에 무료로 배포하는 가이드입니다.

## 📋 준비사항
- Python 3.8+ 설치
- Git 설치 (선택사항)
- Render.com 계정
- ChatGPT Plus 계정

## 🚀 자동 배포 (권장)

### Windows 사용자
```cmd

# gpts_data 폴더로 이동
cd gpts_data

# 배치 스크립트 실행
deploy_to_render.bat
```

### Linux/Mac 사용자
```bash

# gpts_data 폴더로 이동
cd gpts_data

# Python 스크립트 실행
python auto_deploy_render.py
```

## 🔧 수동 배포

### 1. Render.com 서비스 생성
1. [Render.com](https://render.com) 접속 및 계정 생성
2. "New +" → "Web Service" 선택
3. GitHub 저장소 연결 또는 수동 업로드

File: standards_split/KDS/KDS_14_20_01_section_materials.json (part 1 of 2)
{
  "id": "KDS 14 20 01",
  "title": "콘크리트구조 설계(강도설계법) 일반사항_수정",
  "section": "materials",
  "content": "콘크리트구조 설계(강도설계법) 일반사항. 2022년 1월 11일 개정 http://www.kcsc.re.kr 건설기준 제정 또는 개정에 따른 경과 조치 이 기준은 발간 시점부터 사용하며, 이미 시행 중에 있는 설계용역이나 건설공사는 발주기관의 장이 필요하다고 인정하는 경우 종전에 적용하고 있는 기준을 그대로 사용할 수 있습니다. 또한 「훈령·예규 등의 발령 및 관리에 관한 규정」에 따라 이 고시에 대하여 2022년 1월 1일 기준으로 매 3년이 되는 시점(매 3년째의 12월 31일까지를 말한다)마다 그 타당성을 검토하여 개선 등의 조치를 할 예정입니다. 건설기준 연혁 ∙ 이 기준은 건설기준 코드체계 전환에 따라 기존 건설기준(설계기준, 표준시방서) 간 중복·상충을 비교 검토하여 코드로 통합 정비하였다. ∙ 이 기준은 기존의 콘크리트 설계기준에 해당되는 부분을 통합 정비하여 기준으로 제정한 것으로 제ㆍ개정 연혁은 다음과 같다. 건설기준 주요내용 제정 또는 개정 (년.월) 콘크리트구조설계기준 ∙ 콘크리트(토목, 건축)에서 다르게 적용하는 설계규정, 기술용어 및 기호 등을 통일 제정 (1999.5) 콘크리트구조설계기준 ∙ 콘크리트 허용균열폭, 피복두께, 인장철근 정착길이 관련 내용수정 ∙ 벽체의 부재 적용범위 구체화 개정 (2003.4) 콘크리트구조설계기준 ∙ 국제표준규격에 따라 단위 수정 ∙ 경제성과 안정성을 고려하여 하중계수, 하중조합 및 강도감소계수 등을 개정 개정 (2007.10) 콘크리트구조기준 ∙ 콘크리트의 사용성 및 내구성 관련 연구결과 반영 ∙ 성능기반설계의 기본적인 고려사항을 수록하여 성능기반설계의 도입 개정 (2012.10) KDS 14 20 01 : 2016 ∙ 건설기준 코드체계 전환에 따라 코드화로 통합 정비함 제정 (2016.6) KDS 14 20 01 : 2016 ∙ 한국산업표준과 건설기준 부합화에 따라 수정함 수정 (2018.7) KDS 14 20 01 : 2021 ∙ 콘크리트 건설기준에 대한 최신 기술 반영 ∙ 콘크리트 건설기준의 적합성 검토 및 정비 개정 (2021.2) KDS 14 20 01 : 2022 ∙ 용어 수정 개정 (2022.1) 제 정 : 2016년 6월 30일 심 의 : 중앙건설기술심의위원회 소관부서 : 국토교통부 기술혁신과 관련단체 : 한국콘크리트학회 개 정 : 2022년 01월 11일 자문검토 : 국가건설기준센터 건설기준위원회 작성기관 : 한국콘크리트학회 목 차 1. 일반사항 1 1.1 목적 1 1.2 적용 범위 1 1.3 참고 기준 1 1.4 용어의 정의 3 1.5 기호의 정의 19 1.6 설계고려사항 20 1.7 구조설계도서 20 2. 조사 및 계획 21 3. 재료 21 3.1 콘크리트 21 3.2 강재 30 부록. 성능기반설계 기본 고려 사항 32 1. 일반 사항 32 1.1 적용 범위 32 1.2 용어의 정의 32 2. 설계 원칙 32 2.1 일반 사항 32 2.1 한계상태 32 2.3 하중 33 2.4 재료 33 2.5 성능검증 33 3. 재료 34 3.1 일반 사항 34 3.2 콘크리트 압축강도 34 3.3 콘크리트 인장강도 35 3.4 콘크리트 탄성변형 35 3.5 콘크리트의 크리프 및 수축 35 3.6 콘크리트 응력-변형률 관계 35 3.7 철근 35 3.8 긴장재 35 4. 기본구조요소 36 4.1 일반 사항 36 4.2 1축콘크리트요소 36 4.3 철근 및 긴장재 요소 36 4.4 부착 36 4.5 균열 발생 이전의 2축응력요소 37 4.6 균열 발생 이후 2축응력요소 37 4.7 2축응력요소의 강도 37 4.8 겹판요소 37 5. 구조해석 37 5.1 일반 사항 37 5.2 구조물 및 부재의 이상화 38 5.3 선형탄성 해석 38 5.4 휨모멘트 재분배를 고려한 선형탄성 해석 38 5.5 선형비탄성 해석 38 5.6 소성해석 39 5.7 비선형해석 39 5.8 부재의 허용소성회전변형 39 5.9 2차 효과 39 5.10 프리스트레스트콘크리트 부재의 해석 40 6. 안전성능검증－휨모멘트 및 축력 40 6.1 일반 사항 40 6.2 한계상태의 설정 40 6.3 성능검증 40 7. 안전성능검증-전단력 및 비틀림모멘트 41 7.1 일반 사항 41 7.2 한계상태의 설정 41 7.3 성능검증-전단철근이 없는 선부재 41 7.4 성능검증-전단철근이 있는 선부재 42 7.5 성능검증-선부재의 비틀림 42 7.6 성능검증-슬래브의 2방향전단 43 7.7 성능검증-면내응력 부재 43 7.8 성능검증-벽체 43 7.9 성능검증-전단마찰 44 8. 사용성능검증 44 8.1 일반 사항 44 8.2 사용한계상태 설정 44 8.3 성능검증 44 9. 내구성능검증 45 9.1 일반 사항 45 9.2 성능저하인자의 한계상태 설정 45 9.3 성능검증 45 10. 환경성능검증 46 10.1 일반 사항 46 10.2 한계상태 설정 46 10.3 성능검증 47 1. 일반사항 1.1 목적 (1) KDS 14 20 00은 무근콘크리트, 철근콘크리트 및 프리스트레스트콘크리트 구조물을 설계, 시공 및 유지관리 단계에서 필요한 기술적 사항을 기술함으로써 콘크리트 구조물의 안전성, 사용성 및 내구성을 확보하는 것을 그 목적으로 한다. 1.2 적용 범위 (1) KDS 14 20 00은 콘크리트 구조물의 설계, 시공 및 유지관리 단계에서 필요한 일반적이고 기본적인 요구 사항을 규정한 것이다. (2) 콘크리트 구조물의 설계는 이 기준에서 제시한 강도설계법을 적용하는 것을 원칙으로 한다. (3) 강도설계법으로 콘크리트 구조물을 설계할 때 철근콘크리트 및 프리스트레스트콘크리트 구조물의 모든 부재는 KDS 14 20 10에서 규정하는 하중계수와 강도감소계수를 사용하여야 한다. 또한 KDS 14 20 30, KDS 14 20 40에서 요구하는 사용성과 내구성에 관한 규정도 만족시켜야 한다. (4) 특별한 조사연구에 의하여 설계할 때에는 이 기준을 적용하지 않을 수 있다. 다만, 성능실험을 통한 조사연구에 의하여 설계할 때에는 재료강도의 변동성과 구조물 저항성능의 변동성을 고려한 설계근거를 명시하여야 한다. 1.3 참고 기준 ∙ KS B 0052 용접 기호 ∙ KS B 0802 금속 재료 인장 시험 방법 ∙ KS B 0804 금속 재료 굽힘 시험 ∙ KS B 0816 침투 탐상 시험 방법 및 침투 지시 모양의 분류 ∙ KS B 0845 강 용접 이음부의 방사선 투과 시험 방법 ∙ KS B 0896 강 용접부의 초음파 탐상 시험방법 ∙ KS B ISO17660-1 용접-철근용접-제1부: 하중을 받는 용접 이음 ∙ KS B ISO17660-2 용접-철근용접-제2부: 하중을 받지 않는 용접 이음 ∙ KS D 0213 철강 재료의 자분 탐상 시험방법 및 자분 모양의 분류 ∙ KS D 3503 일반 구조용 압연 강재 ∙ KS D 3504 철근 콘크리트용 봉강 ∙ KS D 3505 PC 강봉 ∙ KS D 3552 철선 ∙ KS D 3629 에폭시피복철근 ∙ KS D 7002 PC 강선 및 PC 강연선 ∙ KS D 7017 용접 철망 및 철근격자 ∙ KS F 2401 굳지 않은 콘크리트의 시료 채취 방법 ∙ KS F 2402 콘크리트의 슬럼프 시험 방법 ∙ KS F 2403 콘크리트의 강도 시험용 공시체 제작 방법 ∙ KS F 2405 콘크리트의 압축 강도 시험 방법 ∙ KS F 2408 콘크리트의 휨강도 시험 방법 ∙ KS F 2409 굳지 않은 콘크리트의 단위용적 질량 및 공기량 시험 방법(질량방법) ∙ KS F 2414 콘크리트의 블리딩 시험 방법 ∙ KS F 2421 압력법에 의한 굳지 않은 콘크리트의 공기량 시험 방법 ∙ KS F 2422 콘크리트 코어 및 보의 시료 절취 및 강도 시험 방법 ∙ KS F 2423 콘크리트의 쪼갬인장강도 시험 방법 ∙ KS F 2438 콘크리트 원주 공시체의 정탄성계수 및 포아송비 시험 방법 ∙ KS F 2453 콘크리트의 압축 크리프 시험 방법 ∙ KS F 2462 구조용경량 콘크리트의 단위 질량 시험 방법 ∙ KS F 2468 경량 콘크리트 골재의 철 오염물 시험 방법 ∙ KS F 2502 굵은 골재 및 잔골재의 체가름 시험 방법 ∙ KS F 2503 굵은 골재의 밀도 및 흡수율 시험 방법 ∙ KS F 2504 잔골재의 밀도 및 흡수율 시험 방법 ∙ KS F 2527 콘크리트용 골재 ∙ KS F 2529 구조용 경량 잔골재의 밀도 및 흡수율 시험 방법 ∙ KS F 2533 구조용 경량 굵은골재의 밀도 및 흡수율 시험 방법 ∙ KS F 2560 콘크리트용 화학혼화재 ∙ KS F 2562 콘크리트용 팽창재 ∙ KS F 2563 콘크리트용 고로 슬래그 미분말 ∙ KS F 2567 콘크리트용 실리카퓸 ∙ KS F 2573 콘크리트용 순환골재 ∙ KS F 2713 콘크리트 및 콘크리트의 재료의 염화물 분석 시험 방법 ∙ KS F 2715 모르타르 및 콘크리트의 수용성 염화물 시험 방법 ∙ KS F 4009 레디믹스트 콘크리트 ∙ KS L 5105 수경성 시멘트 모르타르의 압축 강도 시험 방법 ∙ KS L 5201 포틀랜드 시멘트 ∙ KS L 5205 내화물용 알루미나 시멘트 ∙ KS L 5210 고로 슬래그 시멘트 ∙ KS L 5211 플라이 애시 시멘트 ∙ KS L 5217 팽창성 수경 시멘트 ∙ KS L 5401 포조란 시멘트 ∙ KS L 5405 플라이 애시 ∙ KDS 14 20 10 콘크리트구조 해석과 설계 원칙 ∙ KDS 14 20 20 콘크리트구조 휨 및 압축 설계기준 ∙ KDS 14 20 22 콘크리트구조 전단 및 비틀림 설계기준 ∙ KDS 14 20 24 콘크리트구조 스트럿-타이모델 기준 ∙ KDS 14 20 26 콘크리트구조 피로 설계기준 ∙ KDS 14 20 30 콘크리트구조 사용성 설계기준 ∙ KDS 14 20 40 콘크리트구조 내구성 설계기준 ∙ KDS 14 20 50 콘크리트구조 철근상세 설계기준 ∙ KDS 14 20 52 콘크리트구조 정착 및 이음 설계기준 ∙ KDS 14 20 54 콘크리트용 앵커 설계기준 ∙ KDS 14 20 60 프리스트레스트 콘크리트구조 설계기준 ∙ KDS 14 20 62 프리캐스트 콘크리트구조 설계기준 ∙ KDS 14 20 64 구조용 무근콘크리트 설계기준 ∙ KDS 14 20 66 합성콘크리트 설계기준 ∙ KDS 14 20 70 콘크리트 슬래브와 기초판 설계기준 ∙ KDS 14 20 72 콘크리트 벽체 설계기준 ∙ KDS 14 20 74 기타 콘크리트구조 설계기준 ∙ KDS 14 20 80 콘크리트 내진설계구조 설계기준 ∙ KDS 14 20 90 기존 콘크리트구조물의 안전성 평가기준 1.4 용어의 정의 ∙ 간격슬리브(distance sleeve): 언더컷앵커, 비틀림제어 확장앵커 및 변위제어 확장앵커의 중심부를 둘러싸는 확장되지 않는 슬리브 ∙ 갈고리(hook): 철근의 정착을 위해 철근 끝을 구부린 부분을 말하며, 철근의 끝부분을 180°, 135°, 90° 등의 각도로 구부려 만듦. ∙ 갈고리볼트(hooked bolt): 앵커 하단에 위치하고 𝑒_〖ℎ〗 가 최소한 3𝑑_〖𝑎〗 인 90°갈고리(L볼트) 또는 180°갈고리(J볼트)의 지압에 의하여 정착되는 선설치앵커. 𝑒_〖ℎ〗 와 𝑑_〖𝑎〗 정의는 KDS 14 20 54 참조. ∙ 강도감소계수(strength reduction factor): 재료의 설계기준강도와 실제강도의 차이; 부재를 제작 또는 시공할 때 설계도와 완성된 부재의 차이; 부재 강도의 추정 및 해석에 관련된 불확실성 등을 고려하기 위한 안전계수 ∙ 강도설계법(strength design method): 구조부재를 구성하는 재료의 비탄성거동을 고려하여 산정한 부재단면의 공칭강도에 강도감소계수를 곱한 설계용 강도의 값(설계강도)과 계수하중에 의한 부재력(소요강도)이상이 되도록 구조부재를 설계하는 방법 ∙ 강성역(rigid zone): 구조체 내부에서 다른 부분에 비하여 변형을 무시할 수 있는 부분으로 강체로 볼 수 있는 범위 ∙ 강재 심부(steel core): 합성기둥의 단면 중앙부에 배치된 구조강재 ∙ 건조수축(drying shrinkage): 콘크리트는 수분을 흡수하면 팽창하고 건조하면 수축하게 되는데, 이와 같이 콘크리트 공극내 수분이 건조되어서 콘크리트가 수축하는 현상 ∙ 경계부재(boundary elements): 축방향 철근과 횡방향 철근으로 보강된 벽이나 격막의 가장자리 부분: 경계부재의 두께를 벽이나 격막의 두께보다 반드시 크게 할 필요는 없음. KDS 14 20 80(4.7.6), (4.8.8)의 조건에 해당할 경우 벽과 격막의 개구부 가장자리 부분에 경계부재를 두어야 함. ∙ 경량콘크리트(lightweight concrete): 3.1.1의 규정을 따르는 경량골재로 만든 경량콘크리트 또는 모래경량콘크리트(구조용 경량콘크리트) ∙ 겹판요소(layered element): 면부재가 2개 이상 포개진 것으로 전체적으로 면외 전단력과 휨모멘트를 전달하는 요소 ∙ 계수하중(factored load): 사용하중에 설계법에서 요구하는 하중계수를 곱한 하중 ∙ 고성능 감수제(superplasticizer): 감수제의 일종으로 소요의 작업성을 얻기 위해 필요한 단위수량을 감소시키고, 유동성을 증진시킬 목적으로 사용하는 혼화재료 ∙ 고정하중(dead load): 구조물의 수명기간 중 상시 작용하는 하중으로서 자중은 물론 벽, 바닥, 지붕, 천장, 계단 및 고정된 사용장비 등을 포함한 하중 ∙ 곡률마찰(curvature friction): 긴장재를 곡선 배치한 경우 그 곡률에 의해 생기는 마찰 ∙ 공기량(air content): 굳지 않은 콘크리트에 포함되어 있는 공기량을 용적백분율로 표시한 것. ∙ 공칭강도(nominal strength): 하중에 대한 구조체나 구조부재 또는 단면의 저항능력을 말하며 강도감소계수 또는 저항계수를 적용하지 않은 강도 ∙ 구조격막(structural diaphragms): 바닥이나 지붕 슬래브와 같은 관성력을 수평력 저항부재에 전달하는 구조 부재 ∙ 구조용 경량콘크리트(structural lightweight concrete): 골재의 전부 또는 일부를 인공경량골재를 사용하여 만든 콘크리트로서 재령 28일의 설계기준압축강도가 15 MPa 이상이며 기건 단위질량이 2,000 kg/m3 미만인 콘크리트 ∙ 구조물의 밑면(base of structure): 지진이 구조물에 직접 가력된다고 보는 수평면 : 지표면과 반드시 일치하지 않을 수 있음. ∙ 구조벽(structural wall): 외력에 의한 축력, 전단력, 휨모멘트, 비틀림모멘트 등의 조합력을 받을 수 있는 벽. ∙ 공칭값(nominal value): 확률분석을 통하지 않고 주어진 물리적 조건 자체 또는 경험 자체에 근거하여 정한 값 ∙ 구조용 콘크리트(structural concrete): 재령 28일의 설계기준압축강도가 18 MPa 이상인 콘크리트 ∙ 구조 트러스(structural trusses): 주로 축력을 받는 철근콘크리트 부재의 조립체 ∙ 굽힘철근(bent bar): 구부려 올리거나 또는 구부려 내린 부재 길이방향으로 배치된 철근 ∙ 균형철근비(balanced reinforcement ratio): 인장철근이 설계기준항복강도에 도달함과 동시에 압축연단 콘크리트의 변형률이 극한 변형률에 도달하는 단면의 인장철근비 ∙ 극한한계상태(ultimate limit states): 구조물(또는 구조 부재)이 붕괴 또는 이와 유사한 파괴 등의 안전성능 요구 조건을 더 이상 만족시킬 수 없는 상태 ∙ 기둥(column): 지붕, 바닥 등의 상부 하중을 받아서 토대 및 기초에 전달하고 벽체의 골격을 이루는 수직 구조체 ∙ 기계적 정착(mechanical anchorage): 철근 또는 긴장재의 끝부분에 여러 형태의 정착장치를 설치하여 콘크리트에 정착하는 것 ∙ 기둥머리(column capital): 2방향 슬래브인 플랫 슬래브나 플랫 플레이트를 지지하는 기둥의 상단에서 단면적이 증가된 부분 ∙ 기둥 밑판(base plate): 기둥 아랫부분에 붙이는 강재판 ∙ 긴장재(prestressing tendon): 단독 또는 몇 개의 다발로 사용되는 프리스트레싱 강선, 강봉, 강연선 ∙ 긴장재의 릴랙세이션(relaxation of prestressing tendon): 긴장재에 인장력을 주어 변형률을 일정하게 하였을 때 시간의 경과와 함께 일어나는 응력의 감소 ∙ 깊은보(deep beam): 순경간 𝑙_〖𝑛〗 이 부재 깊이의 4배 이하이거나 하중이 받침부부터 부재 깊이의 2배 거리 이내에 작용하는 보, KDS 14 20 20(4.2.4), KDS 14 20 22(4.7.1) 참조 ∙ 나선철근(spiral reinforcement): 기둥에서 종방향 철근을 나선형으로 둘러싼 철근 또는 철선 ∙ 내구성(durability): 구조물의 성능 저하에 대한 저항성으로 소요의 공용기간 중 요구되는 성능과 수준을 지속시킬 수 있는 정도 ∙ 내구성 감소계수(durability reduction factor): 내구성을 평가할 때 콘크리트 및 콘크리트 구조물이 보유하고 있는 내구성능에 대한 불확실성을 고려하기 위하여 내구성능 특성값에 곱해 주는 계수 ∙ 내구성 설계(durability design): 구조물 또는 부재의 목표내구수명에 따라 소요의 내구성능이 얻어지도록 내구성을 고려하여 실시하는 설계 ∙ 내구성능(durability performance): 구조물의 성능을 사용기간 내에 요구수준 이상으로 유지하는 성능 ∙ 내구성능 예측값(prediction value of durability): 콘크리트 및 콘크리트 구조물의 내구성능에 대한 예측값 ∙ 내구성능 특성값(characteristic value of durability): 콘크리트 및 콘크리트 구조물이 보유해야 하는 내구성능의 요구특성값 ∙ 내구성 평가(durability evaluation): 구조물의 목표내구수명기간 동안에 내구성능을 확보하였는가를 판단하기 위하여 수행하는 평가 ∙ 내력벽(bearing wall): 공간을 구획하기 위하여 쓰이는 수직방향의 부재로서 기둥 대신에 중력방향의 힘에 견디거나 힘을 전달하기 위한 벽체 ∙ 내진갈고리(seismic hook): 철근 지름의 6배 이상(또한 75 mm 이상)의 연장길이를 가진 (최소) 135°갈고리로 된 스터럽, 후프철근, 연결철근의 갈고리 : 다만, 원형 후프철근의 경우에는 단부에 최소 90°의 굽힘부를 가짐. ∙ 늘임길이(stretch length): 인장을 받는 앵커가 정착된 콘크리트 표면에서부터 연장된 앵커 길이. 앵커 단면적은 균일하며 최솟값으로 설계함. (앵커늘임길이) ∙ 덕트(duct): 프리스트레스트 콘크리트를 시공할 때 긴장재를 배치하기 위해 미리 콘크리트 속에 설치하는 관 ∙ 동결방지제(freezing resistant admixture): 콘크리트의 동결을 방지하기 위한 혼화재료; 대표적인 것은 염화칼슘이 있음. ∙ 동결융해(freeze-thaw): 외부 기온의 변화에 의해 수분이 얼었다가 녹는 과정；콘크리트는 내부에 수분을 갖고 있는데 외부기온의 변화에 의해 내부 수분이 얼었다가 녹는 과정을 반복하게 되는 현상 ∙ 동결융해시험(test of freezing and thawing): 콘크리트의 내동해성을 평가하기 위하여 단기간에 동결과 융해를 반복해서 성능저하 정도를 평가하는 시험; 이는 KS F 2456에 시험방법이 규정되어 있음. ∙ 동결융해 저항성(freeze-thaw resistance): 동결융해의 되풀이 작용에 대하여 본래의 성능을 유지하기 위한 저항성을 말함. ∙ 동해(frost damage): 외부 기온의 변화에 의하여 재료 내부에 함유된 수분의 동결융해가 반복되면서 피해를 입게 되는 현상 ∙ 뒷부벽식 옹벽(counterfort retaining wall): 옹벽의 안정 또는 강도를 보강하기 위하여 옹벽의 토압을 받는 쪽에 지지벽을 갖는 철근콘크리트 옹벽 ∙ 등가 묻힘길이(equivalent embedment length): 갈고리 또는 기계적 정착장치가 전달하는 응력과 동등한 응력을 전달할 수 있는 철근의 묻힘길이 ∙ D영역(D-region): 집중하중에 의한 하중 불연속부, 단면이 급변하는 기하학적 불연속부 그리고 보 이론의 평면유지원리가 적용되지 않는 영역 ∙ 띠철근(tie reinforcement, tie bar): 기둥에서 종방향 철근의 위치를 확보하고 전단력에 저항하도록 정해진 간격으로 배치된 횡방향의 보강철근 또는 철선 ∙ 라멘(rahmen): 여러 개의 직선 부재를 강절로 연결한 구조 ∙ 레디믹스트콘크리트(ready mixed concrete): 정비된 콘크리트 제조설비를 갖춘 공장에서 생산되어 굳지 않은 상태로 운반차에 의하여 구입자에게 공급되는 굳지 않은 콘크리트 ∙ 리브 쉘(ribbed shells): 리브선을 따라 리브를 배치하고 그 사이를 얇은 슬래브로 채우거나 또는 비워둔 쉘 구조물 ∙ 리프트 슬래브 구조(lift-slab construction): 지표면에서 슬래브를 시공한 후 슬래브 콘크리트가 굳은 후에 기둥을 따라 제자리에 들어 올려 조립하여 만드는 슬래브 구조 ∙ 면부재(plane element): 2축응력상태를 면내응력으로 전달하는 막응력 부재와 면외하중에 저항하는 판부재로 2차원 부재 ∙ 면외좌굴(buckling of outer surface): 트러스나 비교적 높이가 큰 보 등의 구조물이 구조물을 포함하는 평면 내의 하중을 받는 경우에 그 변위가 구조물을 포함하는 평면 밖으로(트러스의 복부부재나 보의 복부판을 포함하는 면에 수직한 방향) 생기는 좌굴 ∙ 모래경량콘크리트(sand lightweight concrete): 잔골재로 자연산 모래를 사용하고, 굵은골재로는 경량골재를 사용하여 만든 콘크리트 ∙ 모멘트골조(moment frame): 부재와 접합부가 휨모멘트, 전단력, 축력에 저항하는 골조로서 보통모멘트골조, 중간모멘트골조, 특수모멘트골조로 분류 ∙ 목표내구수명(intended service life): 해당 콘크리트 구조물의 중요도, 규모, 종류, 사용기간, 유지관리수준 및 경제성 등을 고려하여 설정된 구조물이 내구성능을 유지해야 하는 기간 ∙ 무근콘크리트(plain concrete): 철근이 배치되지 않았거나 이 구조기준에서 규정하고 있는 최소 철근비 미만으로 배근된 구조용 콘크리트 ∙ 묻힘길이(embedment length): 철근이 뽑히는 것을 방지하기 위하여 위험단면부터 연장된 철근의 연장길이 ∙ 박벽관(thin-walled tube): 비틀림에 대하여 설계할 때에 단면의 속이 빈 것으로 가정한 가상의 관 ∙ 버팀재(strut): 격막의 개구부 주위의 연속성을 유지하기 위하여 쓰이는 구조격막의 일부분 ∙ 배력철근(distributing bar): 하중을 분산시키거나 균열을 제어할 목적으로 주철근과 직각 또는 직각과 가까운 방향으로 배치한 보조철근 ∙ 배합강도(proportioning strength): 콘크리트의 배합을 정하는 경우에 목표로 하는 압축강도 ∙ 보조철근(supplementary reinforcement): 잠재적인 콘크리트의 파괴 프리즘을 구조 부재에 연결시키기 위하여 설계 및 설치되는 철근으로 모든 설계하중을 앵커에서 구조 부재에 전달하도록 설계되지는 않은 철근 ∙ 보통모멘트골조(ordinary moment frame): KDS 14 20 01~KDS 14 20 72(KDS 14 20 64 제외)까지 요구 사항들을 만족시키는 현장치기 철근콘크리트 모멘트골조나 프리캐스트콘크리트 모멘트골조 ∙ 보통무보강콘크리트 구조벽(ordinary structural plain concrete wall): KDS 14 20 64의 요구 사항들을 만족시키는 벽 ∙ 보통철근콘크리트 구조벽(ordinary reinforced concrete structural wall): KDS 14 20 01~KDS 14 20 72(KDS 14 20 64 제외)의 요구 사항들을 만족시키는 벽 ∙ 복부보강근(web reinforcement): 전단력을 받는 부재의 복부에 배치되어 사인장 응력에 저항하는 철근 : 사인장철근이라고도 함. ∙ 부분균열등급(transitional cracked section: class 𝑇): 프리스트레스된 휨부재의 균열 발생 가능성을 나타내는 등급의 하나로서 사용하중에 의한 인장측 연단응력 𝑓_〖𝑡〗 가 0.63〖√(〖〖𝑓_〖𝑐𝑘〗 〗〗)〗보다 크고 1.0〖√(〖〖𝑓_〖𝑐𝑘〗 〗〗)〗 이하로서 비균열단면과 균열단면의 중간수준으로 거동하는 단면에 해당하는 등급 ∙ 부속물(attachment): 콘크리트 면의 외부에서 앵커에 하중을 전달하거나 또는 앵커에서 하중을 전달받는 구조 부재 ∙ 부착긴장재(bonded tendon): 직접 또는 그라우팅을 통하여 콘크리트에 부착된 긴장재 ∙ 부착식 앵커(adhesive anchor): 경화된 콘크리트에 앵커지름의 1.5배 이하로 구멍을 천공하고, 앵커와 접착제 그리고 접착제와 콘크리트 사이의 부착으로 하중을 전달하는 후설치 앵커 ∙ 브래킷과 내민받침(bracket and corbel): 유효깊이에 대한 전단경간의 비가 1보다 크지 않은 내민보 또는 내민받침 부재 ∙ 비균열등급(uncracked section: class 𝑈): 프리스트레스된 휨부재에서 사용하중에 의한 인장측 연단응력 𝑓_〖𝑡〗 가 0.63〖√(〖〖𝑓_〖𝑐𝑘〗 〗〗)〗 이하로서 균열이 발생하지 않는 단면 ∙ 비내력벽(nonbearing wall): 자중 이외의 다른 하중을 받지 않는 벽체 ∙ 비말대(splash belt): 주기적으로 혹은 간헐적으로 해수 또는 여러 다른 입경의 해수 방울에 의하여 영향을 받는 부위 ∙ 비선형해석(non-linear analysis): 비선형 응력-변형률 관계, 균열, 크리프와 수축 등의 콘크리트와 철근의 비선형거동을 고려하는 해석법 ∙ B영역(B-region): 보 이론의 평면유지원리가 적용되는 부분 ∙ 비탄성 해석(inelastic analysis): 평형조건, 콘크리트와 철근의 비선형 응력-변형률 관계, 균열과 시간이력에 따른 영향, 변형 적합성 등을 근거로 한 변형과 내력의 해석법 ∙ 비틀림 단면(section for torsion): 비틀림모멘트가 크게 일어나는 부재의 단면 ∙ 비틀림 철근(torsional reinforcement): 비틀림모멘트가 크게 일어나는 부재에서 이에 저항하도록 배치되는 철근 ∙ 비횡구속 골조(sway frame): 횡방향의 층 변위가 구속되지 않은 골조, KDS 14 20 20(4.4.5(1)) 참조 ∙ 사용성능(serviceability performance): 고려하는 하중에 대하여, 사용상의 적절한 편의 및 기능을 제공하는 구조물의 성능 ∙ 사용하중(service load): 하중계수를 적용하지 않은 하중 ∙ 사용한계상태(serviceability limit states): 구조물(또는 구조 부재)이 균열, 처짐, 진동 등에 대한 사용성능 요구 조건을 더 이상 만족시킬 수 없는 상태 ∙ 상대동탄성계수(relative dynamic modulus of elasticity): 내동해성을 판정하는 기준으로 동결융해를 받기 전의 동탄성계수에 대한 동결융해를 받은 후의 동탄성계수의 비를 백분율로 나타낸 것. ∙ 선부재(linear element): 트러스와 보-기둥으로 해석모형에서 선으로 표현할 수 있는 부재로 압축력, 인장력, 전단력 그리고 휨모멘트를 전달하는 부재 ∙ 선설치앵커(cast-in-place anchor): 콘크리트 치기 이전에 설치되는 헤드볼트, 헤드스터드 또는 갈고리볼트 ∙ 선형비탄성 해석(linear inelastic analysis): 부재의 비탄성변형의 영향을 고려하여 탄성강성보다 감소된 할선강성을 사용한 해석법 ∙ 설계 내구성값(design durability value): 내구성능 특성값에 내구성 감소계수를 곱한 값 ∙ 설계강도(design strength): 단면 또는 부재의 공칭강도에 강도감소계수 또는 저항계수를 곱한 강도 ∙ 설계기준항복강도(specified yield strength of reinforcing bar): 철근콘크리트 부재를 설계할 때 기준이 되는 철근의 항복강도 ∙ 설계대(strip): 2차원 면부재인 슬래브의 설계를 단순화하기 위하여 슬래브를 일정한 간격으로 나누어 구획한 슬래브, KDS 14 20 70(4.1.2.1(2)와 (4.1.2.1(3)) 참조 ∙ 설계변위(design displacement): 내진설계에서 설계지진에 대하여 예상되는 구조물의 전체 횡변위 ∙ 설계수명(design life): 설계할 때 목표로 하는 구조물의 수명 ∙ 설계하중(design load): 부재를 설계할 때 사용되는 적용가능한 모든 하중과 힘; 허용응력설계법에서는 사용하중, 강도설계법 또는 한계상태설계법에서는 계수하중을 지칭함. ∙ 설계하중조합(design load combinations): KDS 14 20 10(3.2)에서 규정한 계수하중의 조합 ∙ 성능검증(performance verification): 콘크리트 구조물이 요구성능을 만족하는지에 대한 판정 ∙ 성능기반 구조설계(performance-based design for structures): 콘크리트 구조물의 다단계 요구성능에 기반한 구조설계 ∙ 성능저하(deterioration): 구조물의 재료적 성질 또는 물리, 화학, 기후적 혹은 환경적인 요인에 의하여 주로 시공 이후에 장기적으로 발생하는 내구성능 저하 현상 ∙ 성능저하 한계상태(limit deterioration state): 구조물이 여러 성능저하요인에 대해서 성능저하가 발생하는 기준점에 도달한 상태 ∙ 소성해석(plastic analysis): 극한하중을 구하는 방법의 하나로서 부재 또는 구조체의 소성거동을 고려하여 해석을 수행하는 방법 ∙ 소요 내구성값(required durability value): 내구성능 예측값에 환경 불확실성을 고려한 환경계수를 곱한 값 ∙ 소요강도(required strength): 하중조합에 따른 계수하중을 저항하는데 필요한 부재나 단면의 강도 ∙ 수집재(collector elements): 횡력저항시스템의 수직요소로 횡력을 전달하기 위해 설치된 부재 또는 요소 ∙ 수축(shrinkage): 시멘트의 수화반응으로 인한 자기수축과 공극내 수분이 대기로 건조되어 발생하는 건조수축 등에 의해 시멘트계 재료의 체적이 감소하는 현상. 굳지않은 콘크리트에서는 초기수축이 발생하고 그 외에도 탄산화에 의한 수축 등이 있지만 일반적으로 수축은 자기수축과 건조수축의 합으로 표현됨. ∙ 수축⋅온도철근(shrinkage and temperature reinforcement): 수축 또는 온도변화에 의하여 콘크리트에 발생하는 균열을 방지하기 위한 목적으로 배치되는 철근 ∙ 수평 또는 상향으로 경사진 앵커(horizontal or upwardly inclined anchor): 수평 또는 그 이상으로 천공된 구멍에 설치된 앵커 ∙ 수평력 저항 시스템(lateral-force resisting system): 풍하중 또는 지진하중 등 수평하중에 저항하도록 배치된 부재 또는 시스템 ∙ 수평전단(horizontal shear): 부재축과 나란한 방향으로 발생하는 전단 ∙ 쉘의 보조부재(auxiliary members in shell structures): 쉘을 보강하거나 지지하기 위한 리브 또는 테두리보: 일반적으로 보조부재는 쉘과 결합하여 거동함. ∙ 스케일링(scaling): 동결융해작용에 의하여 표면 모르타르나 페이스트가 작은 조각상으로 떨어져 나가는 현상 ∙ 스터럽(stirrup): 보의 주철근을 둘러싸고 이에 직각되게 또는 경사지게 배치한 복부보강근으로서 전단력 및 비틀림모멘트에 저항하도록 배치한 보강철근 ∙ 스트럿(strut): 스트럿-타이 모델의 압축요소로서, 프리즘 모양 또는 부채꼴 모양의 압축응력장을 이상화한 요소 ∙ 스트럿-타이 모델(strut-and-tie model): 콘크리트 구조 부재 또는 응력교란영역의 설계를 위하여 스트럿, 타이, 절점으로 구성한 트러스 모델 ∙ 스트럿-타이 모델 해석(strut-tie model analysis): 콘크리트 부재 및 구조물에서 응력 및 변형률의 흐름을 고려하여 압축스트럿 및 인장타이로 스트럿-타이 모델을 구성하고, 압축스트럿 및 인장타이에 실제 재료의 탄성 및 비탄성 특성을 반영하여 수행하는 구조해석 ∙ 스프링잉(springing): 아치 부재의 양단부 ∙ 슬래브 판(slab plate): 모든 변에서 기둥, 보 또는 벽체 중심선에 의해 구획되는 판으로서 설계할 때 축력의 영향을 무시할 수 있는 부재 ∙ 신뢰도(reliability): 구조물이나 구조 부재가 설계사용수명을 포함하는 규정된 조건을 만족하는 능력 ∙ 신뢰성분석(reliability analysis): 구조저항 및 하중영향과 관련된 불확실성을 고려하여 소정의 목표성능 만족 여부를 판명하기 위한 분석 ∙ 아치 리브(arch rib): 아치구조물에서 아치를 보강하기 위하여 일정한 간격으로 배치되는 뼈대 ∙ 아치의 세장비(slenderness ratio of arch): 아치의 유효경간을 단면의 최소 회전반지름으로 나눈 값 ∙ 아치의 축선(arch axis line): 아치 단면의 도심을 연결한 축선 ∙ 안전성능(safety performance): 어떠한 하중에 대하여, 사용자 또는 구조물 주변 사람의 안전을 보장하는 구조물의 성능 ∙ 압축대(compression strut): 주압축응력이 작용하는 콘크리트 부재 내부의 경로로서 폭이 일정한 스트럿이나 중앙부에 폭이 넓은 병모양으로 이루어진 스트럿-타이 모델의 압축부재 ∙ 압축지배단면(compression-controlled section): 공칭강도에서 최외단 인장철근의 순인장변형률이 압축지배변형률 한계 이하인 단면, KDS 14 20 20(4.1.2) 참조 ∙ 압축철근비(compressive reinforcement ratio): 콘크리트의 유효단면적에 대한 압축철근 단면적의 비 ∙ 앞부벽식 옹벽(buttressed retaining wall): 흙과 접하지 않는 쪽에 옹벽의 안정 또는 강도를 확보하기 위하여 지지벽을 갖는 철근콘크리트 옹벽 ∙ 앵커(anchor): 강재요소로서 콘크리트 치기 전 설치되거나 혹은 굳은 콘크리트 부재에 후 설치되어 작용 하중을 전달 ∙ 앵커 그룹(anchor group): 대체로 동등한 유효묻힘깊이를 갖고, 인접 앵커 간 간격이 가까워 투영면적이 중첩되는 다수의 앵커 ∙ 앵커뽑힘강도(anchor pullout strength): 앵커 자체 또는 앵커의 주요부가 주변 콘크리트를 심각하게 파괴시키지 않은 상태로 미끄러져 뽑히는 경우의 강도 ∙ 앵커철근(anchor reinforcement): 앵커에서 구조 부재로 전체 설계하중을 전달하는데 사용되는 철근. KDS 14 20 54(4.3.2(9), 4.4.2(9)) 참조 ∙ 얇은 쉘(thin shells): 두께가 다른 치수에 비해 작은 곡면 슬래브나 절판으로 이루어진 3차원 구조물: 얇은 쉘은 기하학적인 형태, 지지 방법 및 작용응력의 성질에 의해 3차원 응력전달 거동이 결정되는 특성을 갖고 있음. ∙ 언더컷앵커(undercut anchor): 앵커의 묻힌 단부 부위 콘크리트를 도려내고(언더커팅) 기계적 맞물림으로 인장강도를 얻는 후설치앵커 : 언더커팅은 앵커 설치 이전에 특수 드릴을 사용할 수도 있고, 앵커 설치 중 앵커에 의하여 자체적으로 수행될 수도 있음. ∙ 연결재(collector): 관성력을 전달하거나 또는 기초나 벽 등 건물을 구성하고 있는 부분이 분리되는 것을 방지하기 위해 사용되는 부재 ∙ 연결철근(cross tie): 기둥단면에서 외곽타이 안에 배치되는 타이로서 한쪽 끝에서는 적어도 지름의 6배 이상의 연장길이(또한 75 mm 이상)를 갖는 135°갈고리가 있고 다른 끝에서는 적어도 지름의 6배 이상의 연장길이를 갖는 90°갈고리가 있는 철근 ∙ 연단거리(edge distance): 부재의 연단으로부터 가장 가까운 볼트, 리벳, 앵커 등의 중심까지의 거리 ∙ 연성강재요소(ductile steel element): 인장시험 결과 연신율이 14% 이상이고 단면적 감소가 30% 이상인 요소 ∙ 연직하중(gravity load): 고정하중이나 활하중과 같이 구조물에 중력방향으로 작용하는 하중: 중력하중이라고도 함. ∙ 염해(chloride attack): 콘크리트 혹은 콘크리트 구조물에 있어 염화물의 침투로 철근이 부식되는 현상 ∙ 옵셋굽힘철근(offset bent bar): 상하 기둥 연결부에서 단면치수가 변하는 경우에 구부린 주철근 ∙ 완전균열등급(cracked section: class 𝐶): 프리스트레스된 휨부재의 균열 발생 가능성을 나타내는 등급의 하나로서 사용하중에 의한 인장측 연단응력 𝑓_〖𝑡〗 가 1.0〖√(〖〖𝑓_〖𝑐𝑘〗 〗〗)〗를 초과하여 균열이 발생하는 단면에 해당하는 등급 ∙ 요구성능(required performance): 콘크리트 구조물의 안전성능, 사용성능, 내구성능, 환경성능에 대한 발주자 또는 국가기준의 요구 조건 ∙ 원형철근(plain reinforcement): 표면에 리브 또는 마디 등의 돌기가 없는 원형단면의 봉강으로서 KS D 3504에 규정되어 있는 철근 ∙ 유지관리(maintenance): 구조물의 성능과 기능을 적정한 상태로 유지할 목적으로 실시하는 제반 활동 ∙ 유효깊이(effective depth of section): 콘크리트 압축연단부터 모든 인장철근군의 도심까지 거리 ∙ 유효단면적(effective section area): 유효깊이에 유효폭을 곱한 면적 ∙ 유효묻힘깊이(effective embedment depth): 앵커가 힘을 주변 콘크리트에 전달하거나 또는 전달 받는 전체 깊이 ; 인장력을 받을 때의 유효묻힘깊이는 일반적으로 콘크리트 파괴면의 깊이이며 선설치 헤드볼트 또는 헤드스터드의 경우 유효묻힘깊이는 헤드의 지압 접촉면부터 측정함. ∙ 유효인장력(effective tensile force): 프리스트레스를 준 후 긴장재 응력의 릴랙세이션, 콘크리트의 크리프와 수축 등의 영향으로 프리스트레스 손실이 완전히 끝난 후 긴장재에 작용하고 있는 인장력 ∙ 유효프리스트레스(effective prestress): 모든 응력 손실이 끝난 후의 긴장재에 남는 응력：다만, 고정하중과 활하중의 영향은 제외함. ∙ 응력(stress): 부재의 단면에서 단위면적당에 발생하는 내력의 크기 ∙ 2방향 슬래브(two-way slab): 직교하는 두 방향 휨모멘트를 전달하기 위하여 주철근이 배치된 슬래브 ∙ 2축응력요소(biaxial stress element): 법선응력과 전단응력으로 이루어진 면내 응력을 전달하는 요소 ∙ 이형철근(deformed reinforcement): 콘크리트와의 부착을 위하여 표면에 리브와 마디 등의 돌기가 있는 봉강으로서 KS D 3504에 규정되어 있는 철근 또는 이와 동등한 품질과 형상을 가지는 철근 ∙ 인장지배단면(tension-controlled section): 공칭강도에서 최외단 인장철근의 순인장변형률이 인장지배변형률 한계 이상인 단면, KDS 14 20 20(4.1.2) 참조 ∙ 인장철근비(tensile steel ratio): 콘크리트의 유효단면적에 대한 인장철근 단면적의 비 ∙ 인장타이(tension tie): 스트럿-타이 모델에서 주인장력 경로로 선택되어 철근이나 긴장재가 배치되는 인장부재 ∙ 임계염소이온 농도(steel corrosion generating limit concentration): 염소이온의 침투로 인해 콘크리트 내부의 철근에서 부식이 발생하기 시작하는 염소이온 농도 ∙ 1방향 슬래브(one-way slab): 한 방향으로만 주철근이 배치된 슬래브 ∙ 1축응력요소(uniaxial stress element): 압축응력 또는 인장응력으로만 전달하는 스트럿 또는 타이 ∙ 자기수축(autogenous shrinkage): 응결 이후 수분이동이 없는 상태에서 시멘트 수화반응에 의해 공극내 자기건조가 진행되어 시멘트계 재료의 체적이 감소하여 수축하는 현상으로 재료의 손실, 온도변화, 외부 하중 및 구속 등의 영향은 제외함. ∙ 장선구조(joist construction): 슬래브를 지지하는 작은 보 구조 시스템으로서, 장선의 폭은 100 mm 이상, 깊이는 장선 최소 폭의 3.5배 이하, 장선 사이의 순간격은 750 mm 이하 : 2방향으로 장선으로 배치된 경우를 2방향 장선구조 또는 와플(waffle)구조라고 함. ∙ 장주효과(slenderness effect): 기둥의 횡방향 변위와 축력으로 인한 2차 휨모멘트가 무시할 수 없는 크기로 발생하여, 선형탄성 구조해석에 의한 휨모멘트보다 더 큰 휨모멘트가 기둥에 작용하는 효과 : 장주효과가 과도한 경우 좌굴이 발생함. 장주효과의 해석을 수행할 때에는 재료 비선형성, 균열, 부재곡률, 횡이동, 재하기간, 수축과 크리프, 지지부재와의 상호작용을 고려하여야 함. ∙ 재킹력(jacking force): 프리스트레스트콘크리트에 있어서 긴장재에 인장력을 도입할 때 잭에 의해 콘크리트에 가해지는 일시적인 힘 ∙ 적합비틀림(compatibility torsion): 균열의 발생 후 비틀림모멘트의 재분배가 일어날 수 있는 비틀림 ∙ 전경량콘크리트(all-lightweight concrete): 잔골재와 굵은골재 전부를 경량골재로 대체하여 만든 콘크리트 ∙ 전단머리(shear head): 보가 없는 2방향 슬래브 시스템에서 전단 보강을 위하여 기둥 상부의 슬래브 내에 배치하는 보강재 ∙ 전단면(shear plane): 전단력이 작용하는 면으로서 균열 면 또는 전단력에 의해 균열이 일어날 가능성이 있는 면 ∙ 전 단면 인장균열(hoop/direct tension cracking): 주로 축 인장력에 의해 단면 전체에 인장응력이 발생되어 단면 전체에 걸쳐 발생되는 균열 ∙ 전단보강근(shear reinforcement): 전단력에 저항하도록 배치한 철근 ∙ 전도(overturning): 저판 끝단을 기준으로 작용하는 수평력에 의한 휨모멘트(전도휨모멘트)가 연직력에 의한 휨모멘트(저항휨모멘트)를 초과하여 옹벽 및 벽체 등이 넘어지려는 현상 ∙ 전면기초(mat foundation): 상부구조물의 여러 개의 기둥을 하나의 넓은 기초 슬래브로 지지시킨 기초 ∙ 절점(node): 스트럿-타이 모델의 3개 이상 스트럿과 타이의 연결점 또는 스트럿과 타이 그리고 집중하중의 중심선이 교차하는 점 ∙ 절점영역(nodal zone): 스트럿과 타이의 힘이 절점을 통해서 전달될 수 있도록 하는 절점의 유한 영역으로 2차원의 삼각형 또는 다각형 형태이거나 3차원에서는 입체의 유한 영역 ∙ 절판(folded plate): 얇은 평면 슬래브를 굽혀 긴 경간을 지지할 수 있도록 만든 판 구조 ∙ 접속장치(coupler): 긴장재와 긴장재 또는 정착장치와 정착장치를 접속시키는 장치 ∙ 접착제(adhesive): 유기폴리머 또는 혼합되면 경화되는 유기폴리머 및 무기재료의 혼합물로 이뤄진 화학물질 ∙ 정착길이(development length): 위험단면에서 철근 또는 긴장재의 설계기준항복강도를 발휘하는 데 필요한 최소 묻힘 길이 ∙ 정착장치(anchorage device): 긴장재를 콘크리트에 정착시켜 프리스트레스를 부재에 전달하기 위한 장치 ∙ 조립용 철근(erection bar): 철근을 조립할 때 철근의 위치를 확보하기 위하여 사용하는 보조철근 ∙ 좌굴(buckling): 임계압축하중을 받는 구조물이나 구조요소가 기하학적으로 안정성을 잃는 상태 ∙ 주각(pedestal): 기초 위에 돌출된 압축부재로서 단면의 평균 최소 치수에 대한 높이의 비율이 3 이하인 부재 ∙ 주기하중(periodic or cyclic load): 지진하중과 같이 일정한 주기를 갖고 반복하여 발생하는 하중 ∙ 주열대(column strip): 2방향 슬래브에서 기둥과 기둥을 잇는 슬래브의 중심선에서 양측으로 각각 0.25 𝑙_〖1〗 과 0.25 𝑙_〖2〗 중에서 작은 값과 같은 폭을 갖는 설계대 : 보가 있는 경우 주열대는 그 보를 포함함. ∙ 주철근(main reinforcement): 주된 단면력이 작용하는 방향으로 휨모멘트와 축력에 저항하기 위하여 배치하는 철근 ∙ 중간대(middle strip): 2방향 슬래브에서 2개의 주열대 사이에 구획된 설계대 ∙ 중간모멘트골조(intermediate moment frame): 보통모멘트골조에 대한 요구 사항뿐만 아니라 KDS 14 20 80(4.1.2(3)과 4.3)의 요구 사항들을 만족시키는 모멘트골조 ∙ 종방향 철근(longitudinal reinforcement): 부재에 길이방향으로 배치한 철근 ∙ 제조사의 앵커특기시방서(Manufacturer's Printed Installation Instructions): 모든 설치조건이 명시된 부착식 앵커의 올바른 설치 시방서로 제품과 함께 인쇄물로 제공됨. ∙ 지반지지력(bearing capacity): 지반이 지지할 수 있는 힘의 크기 ∙ 지속하중(sustained load): 장기간에 걸쳐서 지속적으로 작용하는 하중 ∙ 지압강도(bearing strength): 하중이 가해지는 면적에 대한 지지면 콘크리트의 압축강도 ∙ 지진하중(earthquake load): 지각변동으로 인해 발생하는 지진에 의해 구조물에 작용하는 힘 ∙ 책임구조기술자(qualified structural engineer): 구조물에 대한 전문적인 지식, 풍부한 경험과 식견을 가진 구조기술사 또는 동등 이상의 자격을 갖춘 전문가로서, 이 기준에 따라 구조물의 구조 설계 및 구조 검토, 구조 감리, 안전진단 등 관련 업무를 책임지고 수행할 수 있는 능력을 가진 기술자 ∙ 철근의 설계기준항복강도(specified yield strength of reinforcing bar): 철근콘크리트 부재를 설계할 때 기준이 되는 철근의 항복강도 ∙ 철근콘크리트(reinforced concrete): 외력에 대해 철근과 콘크리트가 일체로 거동하게 하고, 규정된 최소 철근량 이상으로 철근을 배치한 콘크리트 ∙ 취성강재요소(brittle steel element): 인장시험 결과 연신율이 14% 미만이거나 단면적 감소가 30% 미만인 경우 또는 두 가지에 모두 해당되는 요소 ∙ 측면파열강도(side-face blowout strength): 앵커의 묻힘깊이가 크고 측면 피복 두께가 작은 경우 콘크리트 상부면에서는 파괴가 거의 발생하지 않으면서 묻힌 헤드 주변 콘크리트의 측면 파괴가 발생하는 강도 ∙ 침식(erosion): 콘크리트가 빗물, 유수, 바람 등의 외력에 의하여 물리적으로 깍이는 작용 및 빗물이나 지하수로 인해 화학적으로 용해되는 현상 ∙ 침하(settlement): 지반, 말뚝 등이 내려앉는 현상 ∙ 캔틸레버식 옹벽(cantilever wall): 벽체에 널말뚝이나 부벽이 연결되어 있지 않고 저판 및 벽체만으로 토압을 받도록 설계된 철근콘크리트 옹벽 ∙ 콘크리트 브레이크아웃강도(concrete breakout strength): 앵커 또는 앵커 그룹 주변 콘크리트 일부가 모재로부터 분리되는 경우의 강도 ∙ 콘크리트용 순환골재(recycled aggregate for concrete): 폐콘크리트의 파쇄⋅처리를 거쳐 생산된 재생골재로서, 건설폐기물의 재활용촉진에 관한 법률 제2조 제7호의 규정에 따름 ∙ 콘크리트의 설계기준압축강도(specified compressive strength of concrete): 콘크리트 부재를 설계할 때 기준이 되는 콘크리트의 압축강도 ∙ 콘크리트 프라이아웃강도(concrete pryout strength): 짧고 강성이 큰 앵커가 작용하는 전단력의 반대방향으로 변위하면서 앵커의 후면 콘크리트를 탈락시키는 경우의 강도 ∙ 크리프(creep): 응력을 작용시킨 상태에서 탄성변형 및 수축변형을 제외시킨 변형으로 시간이 경과함에 따라 변형이 증가되는 현상 ∙ 타이(tie): 스트럿-타이 모델의 인장력 전달요소 ∙ 탄산화(carbonation): 이산화탄소에 의하여 시멘트 경화체 내의 수산화칼슘이 탄산칼슘으로 변화되어 콘크리트의 알칼리성이 저하되는 현상 ∙ 탄산화 속도계수(carbonation rate coefficient): 이산화탄소에 의하여 콘크리트의 알칼리성이 저하되는 속도 보통 mm/〖√(𝑦)〗으로 표시함(여기서 𝑦: 재령(년)) ∙ 탄산화 한계깊이(limit depth): 콘크리트 구조물이 탄산화로 내구성능 저하를 일으키기 시작하는 콘크리트 표면으로부터 성능저하침투깊이 ∙ 탄성계수(modulus of elasticity): 재료의 비례한도 이하의 변형률에 대응하는 인장 또는 압축응력의 비 ; 콘크리트의 탄성계수는 크게 할선탄성계수 𝐸_〖𝑐〗 (KDS 14 20 10(식 4.3-1))와 초기접선탄성계수 𝐸_〖𝑐𝑖〗 (KDS 14 20 10(식 4.3-4))로 구분되며, 할선탄성계수를 간단히 탄성계수라고도 함. 강재의 경우 철근의 탄성계수 𝐸_𝑠 (KDS 14 20 10(식 4.3-5))와 프리스트레싱 강재 𝐸_〖𝑝𝑠〗 (KDS 14 20 10(식 4.3-6)) 및 형강 𝐸_〖𝑠𝑠〗 (KDS 14 20 10(식 4.3-7))로 구분함. ∙ 투영면적(projected area): 사각뿔로 가정한 파괴면의 밑면을 대표하기 위해 사용되는 콘크리트 부재면 상의 면적 ∙ 투영영향면적(projected influence area): 부착식 앵커의 부착강도를 산정할 때 필요한, 사각뿔로 가정한 파괴면의 밑면을 대표하기 위해 사용되는 콘크리트 부재면 상의 면적 특성값(characteristic value): 통계적 처리에 의해 결정되는 대푯값 ∙ 특수경계요소(special boundary element): KDS 14 20 80(4.7.6)에 따르는 구조벽의 경계요소 ∙ 특수모멘트골조(special moment frame): 보통모멘트골조에 대한 요구 사항들과 KDS 14 20 80((4.1), (4.4)~(4.6))의 요구 사항을 만족시키는 현장치기 철근콘크리트 모멘트골조 ∙ 특수 앵커삽입물(special insert): 부속물의 볼팅 및 슬롯 연결을 위해 미리 설계되고 제작된 선설치앵커; 특수 삽입물은 취급, 운반 및 시공 목적으로 자주 사용되고, 또한 구조 요소의 정착에도 사용됨. ∙ 특수철근콘크리트 구조벽(special reinforced concrete structural wall): KDS 14 20 10, KDS 14 20 22 및 KDS 14 20 80(4.1, 4.7)의 요구 사항들을 만족시키고, 또한 보통철근콘크리트 구조벽에 대한 요건들을 만족시키는 현장치기콘크리트 구조벽 ∙ T형 단면(T-beam): 보와 슬래브를 일체로 친 경우에 슬래브가 양쪽 플랜지를 이루는 보. 한쪽으로만 플랜지를 이루는 보는 반 T형 단면(half T-beam)이라 함. ∙ 파상마찰(wobble friction): 프리스트레스를 도입할 때 쉬스 또는 덕트의 시공상 오차에 의해 긴장재와 쉬스 또는 덕트 사이에 발생하는 마찰 ∙ 평형비틀림(equilibrium torsion): 비틀림모멘트의 재분배가 일어날 수 없는 비틀림 ∙ 포스트텐셔닝(post-tensioning): 콘크리트가 굳은 후에 긴장재를 인장하고 부재의 양단에 정착시켜 프리스트레스를 부재에 도입시키는 방법 ∙ 표준갈고리를 갖는 철근의 정착길이(development length for a bar with a standard hook): 표준갈고리를 갖는 철근의 위험단면에서 설계기준항복강도가 발휘되기 위해서 요구되는 최소 묻힘길이 ; 위험단면과 표준갈고리 외단 간의 최단길이를 기준으로 함. ∙ 표피철근(skin reinforcement, surface reinforcement): 주철근이 단면의 일부에 집중 배치된 경우일 때 부재의 측면에 발생 가능한 균열을 제어하기 위한 목적으로 주철근 위치에서부터 중립축까지의 표면 근처에 배치하는 철근 ∙ 풍하중(wind load): 바람에 의하여 구조물에 작용하는 하중 ∙ 프리스트레스(prestress): 외력의 작용에 의한 인장응력을 상쇄할 목적으로 미리 계획적으로 콘크리트에 준 응력 ∙ 프리스트레스 도입(prestress transfer): 긴장재의 인장력을 콘크리트에 전달하기 위한 조작 ∙ 프리스트레스 힘(prestressed force): 프리스트레싱에 의하여 부재의 단면에 작용하고 있는 힘 ∙ 프리스트레스 압축 인장역(precompressed tensile zone): 프리스트레싱을 하는 동안에 압축응력을 받았던 단면이 그 후 외부에서 작용한 하중에 의해 인장응력을 받게 되는 부분 ∙ 프리스트레싱(prestressing): 프리스트레스를 주는 일 ∙ 프리스트레싱 강재(prestressing steel): 프리스트레스를 주기 위하여 쓰이는 강재 ∙ 프리스트레스트콘크리트(PSC: prestressed concrete): 외력에 의해 콘크리트에 발생하는 인장응력을 소정의 한도까지 상쇄할 수 있도록 미리 계획적으로 그 응력의 분포와 크기를 정하여 내력을 준 콘크리트 ∙ 프리캐스트콘크리트(PC: Precast Concrete): 제작공장 또는 제작장에서 생산된 일정한 형태의 콘크리트 부재 ∙ 프리텐셔닝(pre-tensioning): 긴장재를 먼저 긴장한 후에 콘크리트를 치고 콘크리트가 굳은 다음, 긴장재에 가해 두었던 인장력을 긴장재와 콘크리트의 부착에 의해서 콘크리트에 전달시켜 프리스트레스를 주는 방법 ∙ 플랫 슬래브(flat slab): 보 없이 지판에 의해 하중이 기둥으로 전달되며, 2방향으로 철근이 배치된 콘크리트 슬래브 ∙ 플랫 플레이트(flat plate): 보나 지판이 없이 기둥으로 하중을 전달하는 2방향으로 철근이 배치된 콘크리트 슬래브 ∙ 피복 두께(cover thickness): 철근 콘크리트 또는 철골철근 콘크리트 단면에서 최외측의 철근, 긴장재, 강재표면과 콘크리트부재 표면까지의 최단거리 ∙ 하위 5 %(five percent): 실제 강도가 공칭강도를 초과할 확률 95%에 대한 90%의 신뢰도를 의미하는 통계 용어 ∙ 하중(load): 구조물 또는 부재에 응력 및 변형을 발생시키는 일체의 작용 ∙ 하중계수(load factor): 하중의 공칭값과 실제 하중 간의 불가피한 차이, 하중을 작용외력으로 변환시키는 해석상의 불확실성, 예기치 않은 초과하중, 환경작용 등의 변동을 고려하기 위하여 사용하중에 곱해주는 안전계수 ∙ 하중조합(load combination): 구조물 또는 부재에 동시에 작용할 수 있는 각종 하중의 조합 ∙ 한계상태(limit states): 사용성능, 안전성능, 내구성능 또는 환경성능의 검증기준이 되며, 구조물이 관련 성능기준을 더 이상 만족시킬 수 없는 상태 ∙ 합성콘크리트 압축부재(composite compressive member): 구조용 강재, 강관 또는 튜브로 축방향을 보강한 압축부재 : 종방향 철근은 사용할 수도 있고 사용하지 않을 수도 있음. ∙ 합성콘크리트 휨부재(composite concrete flexural members): 현장이 아닌 곳에서 만들어진 프리캐스트 부재와 현장치기콘크리트 요소로 구성되는 휨부재로서 그 요소가 하중에 대해서 일체가 되어 움직이도록 결합된 부재 ∙ 허용소성회전각(allowable plastic rotation): 구조설계를 할 때 부재에 허용되는 순소성변형으로 실험 또는 실제 발생하는 다양한 파괴양상을 고려하는 타당한 역학이론에 의하여 계산된 회전각 ∙ 헤드스터드(headed stud): 콘크리트를 치기 전에 아크 용접 과정에 의하여 스터드에 판 또는 유사한 강재 부속물을 고정시킨 강재 선설치 앵커 ∙ 현부재(chord): 트러스 상하 현부재와 같이 압축 및 인장부재 역할을 담당하는 구조요소 ∙ 화학적 침식(chemical corrosion): 침식성 물질과 콘크리트의 용식이나 성능저하 또는 콘크리트에 침입한 침식성 물질이 시멘트 조성물질이나 강재와 반응하여, 체적팽창에 의한 콘크리트의 균열이나 표면의 박리 등을 일으키는 성능저하현상 ∙ 화학적 침식 한계깊이(chemical erosion limit depth): 콘크리트 구조물이 화학적 침식으로 내구성능 저하를 일으키기 시작하는 콘크리트 표면으로부터 성능저하침투깊이 ∙ 확대기초판(spread footing): 상부 수직하중을 하부 지반에 분산시키기 위해 밑면을 확대시킨 철근콘크리트판 ∙ 확대휨모멘트(magnified moment): 세장한 부재에서 변형을 고려하여 계산한 증가된 휨모멘트 ∙ 확산계수(diffusion coefficient): 임의의 물질이 위치에 따른 농도차이로 인해 콘크리트 내부로 침투하는 속도를 나타내는 계수 ∙ 확장슬리브(expansion sleeve): 가해진 비틀림 또는 충격으로 중심부에 의하여 바깥쪽으로 밀려나는 확장앵커의 바깥부분 : 미리 천공된 구멍 측면에 지압을 가함. ∙ 확장앵커(expansion anchor): 굳은 콘크리트에 삽입되어 직접적인 지압 또는 마찰, 혹은 지압과 마찰에 의하여 콘크리트에 힘을 전달하거나 전달받는 후설치앵커 ∙ 환경계수(environmental factor): 내구성을 평가할 때 콘크리트 및 콘크리트 구조물의 내구성에 영향을 미치는 외부 환경작용의 불확실성을 고려하기 위하여 내구성능의 예측값에 곱해주는 안전계수 ∙ 환경성능(environmental performance): 콘크리트 재료를 제조할 때부터 구조물을 폐기할 때까지 수반되는 활동으로 인해 발생하는 유해물질이 환경에 미치는 정량적 또는 정성적 영향 ∙ 환경성능목표(set or target environmental performance requirement): 선정된 환경지표의 한계값 ∙ 환경지표(environmental index): 고려 대상이 되는 환경에 영향을 미치는 인자 또는 환경오염 정도를 표시하는 지표 ∙ 환경하중(environmental action): 구조물을 구성하고 있는 재료의 성능저하를 유발하는 물리적, 화학적, 생물학적 영향 ∙ 활동(sliding): 흙에서 전단파괴가 일어나서 어떤 연결된 면을 따라서 엇갈림이 생기는 경우 ∙ 활동방지벽(base shear key): 옹벽의 활동을 일으키는 수평하중에 충분히 저항할 만큼 큰 수동토압을 일으키기 위해 저판 아래에 만드는 벽체 ∙ 활하중(live load): 구조물의 사용 및 점용에 의해 발생되는 하중으로서 크기나 위치가 시간에 따라 변하는 하중 ∙ 횡하중(lateral load): 풍하중, 지진하중, 횡방향 토압 또는 유체압과 같이 구조물에 수평으로 작용하는 하중 ∙ 횡구속 골조(non-sway frame): 횡방향의 층 변위가 구속된 골조, KDS 14 20 20(4.4.5(1)) 참조 ∙ 후설치앵커(post-installed anchor): 굳은 콘크리트에 설치하여 다른 부속물을 연결하는 앵커로 종류로는 부착식 앵커, 확장앵커 및 언더컷앵커가 있음. ∙ 후프철근(hoop): 폐쇄띠철근 또는 연속적으로 감은 띠철근 : 폐쇄띠철근은 양단에 내진갈고리를 가진 여러 개의 철근으로 만들 수 있음. 연속적으로 감은 띠철근은 그 양단에 반드시 내진갈고리를 가져야 함. ∙ 휨부재(flexural member): 축력을 받지 않거나 축력의 영향을 무시할 수 있을 정도의 축력을 받는 부재로서 주로 휨모멘트와 전단력을 저항하는 부재 ∙ 휨불연속(flexural discontinuity): 휨인장력이 작용되지 않는 상태 ∙ 휨인장균열(flexural cracking): 휨모멘트에 의해 발생되는 균열로서 단면의 한쪽 부분에만 발생되는 균열 ∙ 휨철근(flexural reinforcement): 휨모멘트에 저항하도록 배치하는 부재축 방향의 철근 1.5 기호의 정의 ∙ 𝐴_〖𝑐〗 : 부재의 단면적, mm2 ∙𝐸_〖𝑐〗 : 콘크리트의 탄성계수, MPa ∙𝐸_〖𝑐 𝑖〗 : 재령 28일에서 콘크리트의 초기접선탄성계수, MPa ∙𝐸_〖𝑐 𝑖〗 (𝑡′) : 재령 𝑡'일에서 콘크리트의 초기접선탄성계수, MPa ∙𝐸_〖𝑠〗 : 철근의 탄성계수, MPa ∙𝑓_〖𝑐 〗 (𝑡′) : 재령 𝑡'일에서 콘크리트의 압축응력, MPa ∙𝑓_〖𝑐𝑘〗 : 콘크리트의 설계기준압축강도, MPa ∙𝑓_〖𝑐𝑟〗 : 콘크리트의 배합강도, MPa ∙𝑓_〖𝑐𝑚〗 : 콘크리트의 평균 압축강도, MPa ∙𝑓_〖𝑐𝑚〗 (𝑡) : 재령 𝑡일에서 콘크리트의 평균 압축강도, MPa ∙ℎ : 개념부재 치수, mm = 2𝐴_〖𝑐〗 \\/ 𝑢 ∙𝑅𝐻 : 외기의 상대습도, % ∙𝑠 : 표준편차, MPa ∙𝑡 : 콘크리트의 재령, 일(day) ∙𝑡′ : 하중이 가해질 때의 재령, 일(day) ∙𝑡_〖𝑠 〗 : 콘크리트가 외기 중에 노출되었을 때의 재령, 일(day) ∙𝑡′_〖𝑇〗 : 온도가 20 ℃가 아닌 𝑇 ℃에서 양생할 경우 등가재령, 일(day) ∙𝑇 : 외기 또는 양생온도, ℃ ∙𝑢 : 단면적 𝐴_𝑐 의 둘레 중에서 수분이 외기로 확산되는 둘레길이, mm ∙𝛽(𝑓_〖𝑐𝑚〗 ) : 콘크리트 강도가 크리프에 미치는 영향함수, 식 (3.1-5) 참조 ∙𝛽(𝑡') : 지속하중이 가해지는 시간 𝑡'가 크리프에 미치는 영향함수, 식 (3.1-6) 참조 ∙𝛽_𝑐 (𝑡－𝑡') : 재하기간에 따라 크리프에 미치는 영향함수, 식 (3.1-7) 참조 ∙𝛽_〖𝑐𝑐〗 (𝑡) : 콘크리트 강도 발현에 대한 재령에 따른 보정계수 ∙𝛽_𝐻 : 외기의 상대습도와 부재의 두께에 따른 계수, 식 (3.1-7)과 식 (3.1-8) 참조 ∙𝛽_〖𝐻,𝑇〗 : 온도변화에 따라 보정된 𝛽_𝐻 , 식 (3.1-14) 참조 ∙𝛽_〖𝑅𝐻〗 : 외기습도에 따른 크리프와 수축에 미치는 영향계수, 식 (3.1-21) 참조 ∙𝛽_𝑠 (𝑡－𝑡_𝑠 ) : 건조기간에 따른 수축 변형률 함수, 식 (3.1-22) 참조 ∙𝛽_〖𝑠𝑐〗 : 시멘트 종류에 따른 수축에 미치는 영향계수 ∙ε_〖𝑐𝜎〗 (𝑡, 𝑡') : 재령 𝑡'일에서 𝑓_𝑐 (𝑡')의 응력이 가해졌을 때 시간 𝑡일에서 탄성변형률과 크리프를 포함한 전체 변형률 ∙ε_〖𝑠ℎ〗 (𝑡, 𝑡_𝑠 ) : 재령 𝑡_𝑠 에서 외기에 노출된 콘크리트의 재령 𝑡에서 전체 수축변형률 ∙ε_〖𝑠ℎ𝑜〗 : 개념 수축계수, 식 (3.1-19) 참조 ∙𝜑(𝑡, 𝑡') : 콘크리트의 크리프계수 ∙𝜑_𝑜 : 콘크리트의 개념 크리프계수, 식 (3.1-3) 참조 ∙𝜑_〖𝑜,𝑘〗 : 작용 응력의 크기에 따라 보정된 𝜑_𝑜 , 식 (3.1-11) 참조 ∙𝜑_〖𝑅𝐻〗 : 외기의 상대습도와 부재 두께가 크리프에 미치는 영향계수, 식 (3.1-4) 참조 ∙𝜑_〖𝑅𝐻,𝑇〗 : 온도변화에 따라 보정된 𝜑_〖𝑅𝐻〗 , 식 (3.1-13) 참조 1.6 설계고려사항 (1) 콘크리트 구조물은 구조 형식, 계수하중과 사용하중을 받을 때의 구조적 거동, 재료성질 및 합성작용, 시공성 및 비용, 환경, 미관을 고려하여, 기본적으로 구조물의 안전성, 사용성 및 내구성이 확보되도록 책임구조기술자가 설계하여야 하며, 특별한 요구가 있는 경우에는 구조물의 특성에 따른 추가조건을 고려하여 설계하여야 한다. (2) 충돌과 폭발 등 극단상황에 대한 발주자 또는 건축주의 특별한 요구가 있는 경우에는 이를 고려하여 설계하여야 한다. (3) 화재에 대한 발주자 또는 건축주의 특별한 요구가 있는 경우에는 해당 법령에 따라 내화 요구 조건을 만족하도록 설계하여야 한다. (4) 시공하중의 극한상태 유발 가능성에 대한 발주자 또는 건축주의 특별한 요구가 있는 경우에는 시공단계 및 시공하중을 고려하여 설계하여야 한다. (5) 구조물 손상 후의 복구성을 고려한 발주자 또는 건축주의 특별한 요구가 있는 경우에는 이를 고려하여 설계하여야 한다. (6) 물리적, 화학적, 생물학적으로 유해한 상황을 고려한 발주자 또는 건축주의 특별한 요구가 있는 경우에는 이를 고려하여 설계하여야 한다. 1.7 구조설계도서 (1) 구조설계도는 구조평면도와 구조계산에 의하여 산정된 부재의 단면 및 접합부 상세를 표현하고, 아울러 구조계산에는 포함되지 않았으나 구조실험이나 경험 등으로 구조 안전이 확인된 관련 상세까지도 표현하여 구조설계 취지에 부합되도록 작성하여야 한다. (2) 구조설계도는 설계의 진척도에 따라 계획설계, 기본설계, 실시설계의 3단계로 나누어 작성할 수 있다. (3) 구조설계 도서에는 공사에 꼭 필요한 적절한 주기사항을 포함하여야 하며, 신속 정확하게 찾아볼 수 있게 정해진 양식 속에 모든 관련 정보를 포함하여야 한다. 이러한 도서들은 책임구조기술자의 구조설계 의도를 명확히 전달하고, 배근시공도 작성을 위한 배근형태의 지침이 되어야 한다. (4) 구조설계 도서에 포함되어야 하는 내용은 다음과 같다. ① 구조설계 관련 기준 ② 활하중 등 주요 설계하중 ③ 구조재료 강도 ④ 구조 부재의 크기 및 위치, 단면, 상대적인 위치 ⑤ 철근과 앵커의 규격, 설치 위치 ⑥ 철근의 정착길이, 이음의 위치 및 길이, 이음의 종류 ⑦ 바닥 높이, 기둥중심과 오프셋 및 요철부의 치수 ⑧ 접합의 유형 ⑨ 솟음이 필요할 경우 위치, 방향 및 크기 ⑩ 부구조체의 시공 상세도 작성에 필요한 경우 상세기준 ⑪ 기타 구조 시공 상세도 작성에 필요한 상세와 자료 ⑫ 책임구조기술자, 자격명 및 소속회사명, 연락처 ⑬ 구조설계 연월일 2. 조사 및 계획 내용 없음. 3. 재료 (1) KDS 14 20 00에 따라 콘크리트 구조 부재를 설계할 때 사용하는 재료의 품질과 시험은 이 기준의 규정 및 KCS 14 20 10에 따라야 한다. 3.1 콘크리트 3.1.1 구성재료 (1) 시멘트는 한국산업표준 KS L 5201, KS L 5205, KS L 5210, KS L 5211, KS L 5217, KS L 5401에 규정한 것과 같거나 또는 이와 동등 이상의 것을 사용하여야 한다. (2) 골재의 품질과 크기는 다음의 규정에 따라야 한다. ① 골재는 한국산업표준에 규정한 것과 같거나 또는 이와 동등 이상의 것을 사용하여야 한다. ② 골재는 적당한 경도나 입도를 가지며 깨끗하고 내구성이 있는 것으로, 점토 덩어리, 유기물, 세장석편 등과 같은 해로운 물질을 포함하지 말아야 하며, KS F 2527, KS F 2573에 규정된 품질로 하여야 한다. ③ 위 규격품이 아닌 경우 KS F 2502, KS F 2503, KS F 2504, KS F 2529, KS F 2533, KS F 2468의 골재와 관련된 한국산업표준에 규정한 것과 같거나 또는 이와 동등 이상의 것을 사용하여야 한다. 그리고 이외에는 시험에서 적당한 입도로서 소요품질의 콘크리트를 만들 수 있다고 입증되는 경우에만 책임구조기술자의 승인을 얻은 후에 사용할 수 있다. ④ 굵은 골재의 최대 공칭치수는 다음 값을 초과하지 말아야 한다. 그러나 이러한 제한은 콘크리트를 공극 없이 칠 수 있는 다짐 방법을 사용할 경우에는 책임구조기술자의 판단에 따라 적용하지 않을 수 있다. 가. 거푸집 양 측면 사이의 최소 거리의 1/5 나. 슬래브 두께의 1/3 다. 개별 철근, 다발철근, 긴장재 또는 덕트 사이 최소 순간격의 3/4 (3) 화학혼화제의 품질과 사용은 다음 규정에 따라야 한다. ① 화학혼화제는 KS F 2560에 규정한 것과 같거나 또는 이와 동등 이상의 것을 사용하여야 한다. ② 화학혼화제를 사용할 경우에는 충분한 품질조사와 시험을 거친 후 책임구조기술자의 승인을 얻어야 한다. ③ 화학혼화제는 콘크리트 배합을 결정할 때에 사용했던 제품과 동일한 성분 및 성능을 공사 중 일관되게 유지하여야 한다. ④ 염화칼슘 또는 염화물을 포함하는 화학혼화제는 프리스트레스트콘크리트, 알루미늄 제품을 매입한 콘크리트 또는 아연 도금한 고정형 금속 형틀을 사용한 콘크리트의 경우에 사용할 수 없다. (4) 콘크리트를 제조할 때 사용되는 물은 다음 규정에 따라야 한다. ① 콘크리트 배합에 사용되는 물은 청정한 것으로서 일반적으로 산, 기름, 알칼리, 염분, 유기물 그리고 콘크리트 및 철근에 유해한 물질을 포함하지 말아야 한다. ② 콘크리트의 배합에 사용되는 물은 KS F 4009 부속서 B에 적합한 것이어야 한다. ③ 프리스트레스트콘크리트 또는 알루미늄 제품을 매입한 콘크리트의 배합에 사용하는 물과 골재의 표면수는 유해량의 염화물을 함유하지 말아야 한다. 염소이온의 유해량에 대한 것은 KCS 14 20 10 (1.9.1)의 규정을 참조할 수 있다. ④ 식수로서 부적당한 물은 다음에 열거한 사항을 만족하지 못하면 콘크리트에 사용될 수 없다. 가. 동일 수원의 물을 사용하여 이에 적절한 배합설계를 하여야 한다. 나. 식수로 적합하지 않은 물로 만들어진 모르타르 시험체의 7일과 28일 강도는 식수로 만들어진 같은 형태의 공시체 강도의 90% 이상의 강도를 각각 가져야 한다. 사용한 물의 차이에 따른 강도비교 시험은 물 이외에는 같은 조건의 모르타르를 사용하여 실시하고, 그 시험을 KS L 5105에 따라 준비, 시험하여야 한다. (5) 콘크리트를 제조할 때 사용되는 혼화재료는 다음 규정에 따라야 한다. ① 혼화재로 사용할 플라이애쉬는 KS L 5405에 적합한 것이어야 한다. ② 혼화재로 사용할 콘크리트용 팽창재는 KS F 2562에 적합한 것이어야 한다. ③ 혼화재로 사용할 고로슬래그 미분말은 KS F 2563에 적합한 것이어야 한다. ④ 혼화재로 사용할 실리카퓸은 KS F 2567에 적합한 것이어야 한다. ⑤ ①, ② 및 ③ 이외의 혼화재인 규산질 미분말 및 고강도용 혼화재 등을 사용할 때는, 이들 혼화재에 대하여 아직 품질의 규격이 없고 또 사용 방법도 다양하므로 미리 충분히 조사, 시험을 하여 품질을 확인하고 사용 방법도 검토하여 제조한 콘크리트의 내구성에 영향이 없도록 하여야 한다. 3.1.2 콘크리트 일반 (1) 콘크리트 공시체의 제작 및 양생 방법은 KS F 2403에 따라 제작하고 양생하는 방법에 따라야 한다. 콘크리트의 공시체를 제작할 때 압축강도용 공시체는 𝜑150×300 mm를 기준으로 하며, 𝜑100×200 mm의 공시체를 사용할 경우 강도보정계수 0.97을 사용하며, 이외의 경우에도 적절한 강도보정계수를 고려하여야 한다. (2) 레디믹스트콘크리트를 사용하는 경우에는 KCS 14 20 01을 따르되, 시공기준에 명시되지 않은 사항은 KS F 4009에 따라야 한다. (3) 경량콘크리트 제조용 경량콘크리트 골재는 KS F 2527에 규정하는 구조용 경량골재를 사용하여야 한다. (4) 콘크리트를 친 후 28일 이내에 부재의 원래 설계하중이나 응력을 받지 않은 경우, 부재의 압축강도는 책임구조기술자가 승인하는 경우 재령에 따른 증가계수를 곱할 수 있다. 이때 식 (3.1-15)와 식 (3.1-16)을 사용할 수 있다. (5) 콘크리트의 크리프는 다음의 규정에 따라 예측할 수 있다. ① 시간 𝑡'에서 작용 응력 𝑓_𝑐 (𝑡')에 의한 콘크리트의 순간 변형 및 크리프 변형을 함께 고려한 전체 변형률 ε_〖〖𝑐〗〖𝜎〗〗 (𝑡, 𝑡')는 콘크리트의 압축강도 또는 설계기준압축강도, 부재의 크기, 평균 상대습도, 재하할 때의 재령, 재하기간, 시멘트 종류, 양생온도, 온도변화, 작용 응력의 크기 등에 따라 식 (3.1-1)을 사용하여 구할 수 있다. ε_〖𝑐𝜎〗 (𝑡, 𝑡′) ＝ 𝑓_〖𝑐〗 (𝑡′) [ 〖〖1〗〗/〖〖𝐸_〖𝑐𝑖〗 (𝑡′)〗〗 ＋ 〖〖𝜑(𝑡, 𝑡′)〗〗/〖〖𝐸_〖𝑐𝑖〗 〗〗 ] (3.1-1) 여기서, 𝐸_〖𝑐𝑖〗 는 KDS 14 20 10(식 (4.3-4))에 의해 구하고, 𝐸_〖𝑐𝑖〗 (𝑡')는 식 (3.1-17)에 의해서 구하여야 한다. ② 식 (3.1-1)에서 크리프계수 𝜑(𝑡,𝑡')는 양생온도가 20 ℃이고, 하중이 작용하는 동안의 대기온도 20 ℃인 경우를 기준으로 한 것으로서 다음과 같이 구할 수 있다. 𝜑(𝑡, 𝑡′) ＝ 𝜑_〖𝑜〗 𝛽_〖𝑐〗 (𝑡－𝑡′) (3.1-2) 여기서, 각 변수는 다음과 같다. 𝜑_〖𝑜〗 ＝ 𝜑_〖𝑅𝐻〗 𝛽(𝑓_〖𝑐𝑚〗 )𝛽(𝑡′) (3.1-3) 𝜑_〖𝑅𝐻〗 ＝ 1＋ 〖〖1－0.01𝑅𝐻〗〗/〖〖0.10 √(〖3〗&〖ℎ〗)〗〗 (3.1-4) 𝛽(𝑓_〖𝑐𝑚〗 ) ＝ 〖〖16.8〗〗/〖〖〖√(〖〖𝑓_〖𝑐𝑚〗 〗〗)〗〗〗 (3.1-5) 𝛽(𝑡′) ＝ 〖〖1〗〗/〖〖0.1＋(𝑡′)^〖0.2〗 〗〗 (3.1-6) 𝛽_〖𝑐〗 (𝑡－𝑡′)＝［ 〖〖(𝑡－𝑡′)〗〗/〖〖𝛽_〖𝐻〗 ＋(𝑡－𝑡′)〗〗 ］^〖0.3〗 (3.1-7) 𝛽_〖𝐻〗 ＝ 1.5 [1＋(0.012𝑅𝐻)^〖18〗 ] ℎ ＋ 250 ≤ 1,500(일) (3.1-8) 그리고 여기서 𝑓_〖𝑐𝑚〗 은 KDS 14 20 10(식 (4.3-3))을 따른다. ③ 작용 응력의 크기, 온도 및 시멘트의 종류에 따라 식 (3.1-2)의 크리프계수는 다음과 같이 보정하여야 한다. 가. 양생온도 및 시멘트 종류에 따른 보정계수 양생 동안 온도의 변화가 있거나 20 ℃가 아닌 대기에 노출되어 있는 경우, 재하할 때의 콘크리트 재령 𝑡'는 온도와 시멘트 종류를 고려하여 다음과 같이 보정하여야 한다. 𝑡'=.𝑡′_〖𝑇〗 [ 〖〖9〗〗/〖〖2+(𝑡′_〖𝑇〗 )^〖1.2〗 〗〗 +1]^〖𝛼〗 ≥0.5(일) (3.1-9) 𝑡′_〖𝑇〗 ＝∑_〖𝑖=1〗^〖𝑛〗 ▒​𝛥 𝑡_〖𝑖〗 exp(－ 〖〖4,000〗〗/〖〖273＋𝑇(𝛥 𝑡_〖𝑖〗 )〗〗 ＋13.65) (3.1-10) 𝛼＝〖{■(－1 : 2종 시멘트@ 0 : 1종, 5종 시멘트@ 1 : 3종 시멘트)┤〗 여기서, 𝑇(𝛥𝑡_𝑖 )는 𝛥𝑡_𝑖 일 동안 지속된 온도(℃), 𝛥𝑡_𝑖 는 일정한 온도가 지속된 기간(일)이고, 𝑛은 일정한 온도를 유지한 단계의 수이다. 나. 작용 응력의 크기에 따른 보정계수 작용 응력 𝑓_〖𝑐〗 (𝑡′)가 0.4 𝑓_〖𝑐𝑚〗 (𝑡′)<｜𝑓_〖𝑐〗 (𝑡′)｜ < 0.6 𝑓_〖𝑐𝑚〗 (𝑡′)인 경우 식 (3.1-3)의 𝜑_〖𝑜〗 를 식 (3.1-11)과 같이 보정하여 크리프의 비선형성을 고려하여야 한다. 𝜑_〖𝑜,𝑘〗 ＝ 𝜑_〖𝑜〗 exp[1.5( 〖〖｜𝑓_〖𝑐〗 (𝑡′)｜〗〗/〖〖𝑓_〖𝑐𝑚〗 (𝑡′)〗〗 －0.4)] (3.1-11) 여기서, 𝑓_〖𝑐𝑚〗 (𝑡′)는 식 (3.1-15)와 식 (3.1-16)에 의해 구할 수 있다. 다. 온도변화에 따른 보정계수 지속하중이 작용하는 동안 온도가 5 ℃에서 80 ℃까지 변화할 때 크리프계수는 식 (3.1-4)의 𝜑_〖𝑅𝐻〗 를 식 (3.1-13)으로, 그리고 식 (3.1-8)의 𝛽_𝐻 를 식 (3.1-14)로 보정하여 식 (3.1-12)에 의해 구하여야 한다. 𝜑(𝑡, 𝑡')＝𝛽_𝑐 (𝑡－𝑡')𝜑_𝑜 ＋0.0004(𝑇－20)^2 (3.1-12) 𝜑_〖𝑅𝐻,𝑇〗 ＝𝜑_𝑇 +(𝜑_〖𝑅𝐻〗 -1.0)𝜑_𝑇^〖1.2〗 (3.1-13) 여기서, 𝜑_〖𝑇〗 =exp〖[0.015(𝑇－20)]〗 𝛽_〖𝐻,𝑇〗 =exp[ 〖〖1,500〗〗/〖〖273+𝑇〗〗 -5.12]𝛽_𝐻 (3.1-14) ④ 28일 평균 압축강도 𝑓_〖𝑐𝑚〗 은 KDS 14 20 10(식 (4.3-3))으로 구하며, 시간에 따른 콘크리트의 강도발현 𝑓_〖𝑐𝑚〗 (𝑡)는 식 (3.1-15)와 같이 구할 수 있다. 𝑓_〖𝑐𝑚〗 (𝑡)＝𝛽_〖𝑐𝑐〗 (𝑡) 𝑓_〖𝑐𝑚〗 (3.1-15) 𝛽_〖𝑐𝑐〗 (𝑡) ＝ exp [𝛽_〖𝑠𝑐〗 (1－〖√(〖〖 〖〖28〗〗/〖〖𝑡〗〗 〗〗)〗)] (3.1-16) 𝛽_〖𝑠𝑐〗 =〖{■(0.35 : 1종 시멘트 습윤 양생@0.15 : 1종 시멘트 증기 양생■(@)@0.25 : 3종 시멘트 습윤 양생 @0.12 : 3종 시멘트 증기 양생■(@)@0.40 : 2종 시멘트)┤〗 여기서, 𝛽_〖𝑐𝑐〗 (𝑡)는 시간에 따른 강도발현속도이고, 𝛽_〖𝑠𝑐〗 는 시멘트 종류에 따른 상수이다. ⑤ 크리프 변형을 계산할 때 콘크리트의 초기접선탄성계수는 KDS 14 20 10(식 (4.3-4))로 구하여야 한다. 한편, 초기접선탄성계수 𝐸_〖𝑐𝑖〗 (𝑡)의 시간에 따른 변화는 다음 식 (3.1-17)과 같이 구하여야 하며 𝛽_〖𝑐𝑐〗 (𝑡)는 식 (3.1-16)과 같다. 𝐸_〖𝑐𝑖〗 (𝑡) ＝ 〖√(〖〖𝛽_〖𝑐𝑐〗 (𝑡)〗〗)〗𝐸_〖𝑐𝑖〗 (3.1-17) ⑥ 크리프에 대한 실험은 KS F 2453에 따라야 한다. (6) 콘크리트의 수축 변형률은 대기의 평균 상대습도, 부재의 크기 등을 고려하여 다음 식 (3.1-18)에 따라 구할 수 있다. ε_〖𝑠ℎ〗 (𝑡, 𝑡_〖𝑠〗 ) ＝ ε_〖𝑠ℎ𝑜〗 𝛽_〖𝑠〗 (𝑡－𝑡_〖𝑠〗 ) (3.1-18) 여기서, ε_〖𝑠ℎ𝑜〗 와 𝛽_〖𝑠〗 (𝑡 － 𝑡_〖𝑠〗 )는 다음 식 (3.1-19)에서 식 (3.1-22)까지에 의해 계산하여야 한다. ε_〖𝑠ℎ𝑜〗 ＝ ε_〖𝑠〗 (𝑓_〖𝑐𝑚〗 ) 𝛽_〖𝑅𝐻〗 (3.1-19) ε_〖𝑠〗 (𝑓_〖𝑐𝑚〗 ) ＝ [160＋10𝛽_〖𝑠𝑐〗 (9－𝑓_〖𝑐𝑚〗 \\/10)]×10^〖－6〗 (3.1-20) 𝛽_〖𝑅𝐻〗 =〖{■(-1.55[1-(𝑅𝐻\\/100)^〖3〗 ]& (40%≤𝑅𝐻<99%)@0.25& (𝑅𝐻≥99%))┤〗 (3.1-21) 𝛽_〖𝑠〗 (𝑡－𝑡_〖𝑠〗 ) ＝ 〖√(〖〖 〖〖(𝑡－𝑡_〖𝑠〗 )〗〗/〖〖0.035 ℎ^〖2〗 ＋(𝑡－𝑡_〖𝑠〗 )〗〗 〗〗)〗 (3.1-22) 𝛽_〖𝑠𝑐〗 ＝{■(4 : 2종 시멘트@5 : 1종, 5종 시멘트@8 : 3종 시멘트)┤ 외기의 온도가 20 ℃가 아닌 경우 𝛽_〖𝑅𝐻〗 및 𝛽_〖𝑠〗 (𝑡－𝑡_〖𝑠〗 )는 다음 식 (3.1-23)과 식 (3.1-24)에 의해 보정하여야 한다. 𝛽_〖𝑅𝐻,𝑇〗 =[1+( 〖8〗/〖〖103-𝑅𝐻〗〗 )(〖 〖〖𝑇-20〗〗/〖〖40〗〗 〗)]𝛽_〖𝑅𝐻〗 (3.1-23) 𝛽_〖𝑠〗 (𝑡－𝑡_〖𝑠〗 ) ＝ 〖√(〖〖 〖〖(𝑡－𝑡_〖𝑠〗 )〗〗/〖〖0.035ℎ^〖2〗 exp〖[－0.06(𝑇－20)]＋(𝑡－𝑡_〖𝑠〗 〗)〗〗 〗〗)〗 (3.1-24) 3.1.3 시험 일반 (1) 콘크리트는 KDS 14 20 40 규정을 만족시키도록 배합하여야 할 뿐만 아니라, 3.1.4(2)에서 규정한 배합강도가 확보되도록 배합하여야 하고, 콘크리트를 생산할 때 3.1.5(2)③에서 규정한 바와 같이 𝑓_〖𝑐𝑘〗 미만의 강도가 나오는 빈도를 최소화하여야 한다. (2) 𝑓_〖𝑐𝑘〗 에 대한 요구 조건은 3.1.5(2)에서 기술한 것과 같이 공시체 제작 및 시험 규정에 의해 시행한 원주공시체의 시험에 근거를 두어야 한다. (3) 특별히 다른 규정이 없을 경우 𝑓_〖𝑐𝑘〗 는 재령 28일 강도를 기준으로 하여야 한다. 다른 재령에서 시험을 한 경우에는 𝑓_〖𝑐𝑘〗 의 시험 일자를 설계도나 공사시방서에 명기하여야 한다. (4) 콘크리트의 쪼갬인장강도 𝑓_〖𝑠𝑝〗 에 관한 KDS 14 20 10(4.3.4(1)②)의 설계규정을 적용하여야 할 경우, 규정된 𝑓_〖𝑐𝑘〗 값에 해당하는 𝑓_〖𝑠𝑝〗 의 값을 설정하기 위한 시험실 시험을 실시하여야 한다. (5) 쪼갬인장강도 시험 결과를 현장 콘크리트의 적합성 판단 기준으로 사용할 수 없다. 3.1.4 배합의 선정 (1) 표준편차의 설정은 다음에 따라야 한다. ① 콘크리트 생산설비의 시험기록이 있을 경우, 이에 대한 표준편차를 산정하여야 한다. 표준편차의 산정에 사용할 수 있는 시험기록은 다음과 같다. 가. 예상되는 실제 상황과 비슷한 재료, 품질관리 절차 및 조건들을 갖추어야 하며, 시험기록에 사용된 재료와 배합비의 변화폭이 실제 현장에 적용되는 것과 유사한 조건에서 작성된 것이어야 한다. 나. 계획된 공사에서 요구하는 설계기준압축강도와 같거나 혹은 설계기준압축강도에서 그 차이가 7 MPa 이내의 강도를 갖는 콘크리트에 의해 구해진 값이어야 한다. 다. 다음 ②에서 요구하는 것을 제외하고 적어도 30회의 연속시험을 실시하여야 한다. ② 콘크리트 생산설비가 상기 ①의 요건에 맞는 시험기록을 갖고 있지 않지만 15회 이상, 29회 이하의 연속시험의 기록을 갖고 있는 경우, 표준편차는 계산된 표준편차와 표 3.1-1의 보정계수의 곱으로 계산할 수 있다. 시험기록을 인정받기 위해서 상기 ①의 가와 나의 요건과 일치하고, 또한 45일 이상의 기간 동안 실시된 연속시험한 기록이어야 한다. 표 3.1-1 시험이 29회 이하일 때 표준편차에 대한 보정계수 표 3.1-1 시험이 29회 이하일 때 표준편차에 대한 보정계수 시험횟수1) 표준편차의 보정계수2) 15 20 25 30 또는 그 이상 1.16 1.08 1.03 1.00 주 1) 위 표에 명시되지 않은 시험횟수에 대한 것은 직선보간한다. 2) 배합강도를 결정하기 위해 사용되는 표준편차의 보정계수 (2) 배합강도는 다음에 따라 결정하여야 한다. ① 콘크리트 배합을 선정할 때 기초하는 배합강도 𝑓_〖𝑐𝑟〗 은 3.1.4(1)의 규정에 따라 계산된 표준편차를 이용하여 계산한다. 이때 배합강도는 설계기준압축강도가 35 MPa 이하인 경우 식 (3.1-25)와 식 (3.1-26)으로 계산된 두 값 중 큰 값으로 정하며, 또한 설계기준압축강도가 35 MPa을 초과하는 경우는 식 (3.1-25)와 식 (3.1-27)로 계산된 두 값 중 큰 값으로 정한다. 𝑓_〖𝑐𝑘 〗 ≤ 35 MPa인 경우, 𝑓_〖𝑐𝑟〗 =𝑓_〖𝑐𝑘〗 +1.34𝑠 (3.1-25) 𝑓_〖𝑐𝑟〗 =(𝑓_〖𝑐𝑘〗 -3.5)+2.33𝑠 (3.1-26) 𝑓_〖𝑐𝑘 〗 > 35 MPa인 경우, 𝑓_〖𝑐𝑟〗 =𝑓_〖𝑐𝑘〗 +1.34𝑠 (3.1-25) 𝑓_〖𝑐𝑟〗 =0.9𝑓_〖𝑐𝑘〗 +2.33𝑠 (3.1-27) ② 배합강도 𝑓_〖𝑐𝑟〗 은 상기 (1)의 요건에 맞는 표준편차의 계산을 위한 현장강도 기록자료가 없을 경우 또는 압축강도의 시험횟수가 14회 이하인 경우 다음 표 3.1-2에 따라 결정하여야 한다. 표 3.1-2 시험횟수가 14회 이하이거나 기록이 없는 경우의 배합강도 표 3.1-2 시험횟수가 14회 이하이거나 기록이 없는 경우의 배합강도 설계기준압축강도, 𝒇_〖𝒄𝒌〗 (MPa) 배합강도, 𝒇_〖𝒄𝒓〗 (MPa) 21 미만
